Repository: czatom/ternary-diagram

# ternary-diagram
WindowsForms ternary diagram control.
This is an old project of mine that I am trying to revamp. This type of diagram is often used in metallurgy to analyze slag properties.
TernaryDiagram control is designed similarly to the Chart control.

1. Single diagram
2. Single diagram with limited scale on one of the axis
3. Multiple diagrams
4. Zooming

File: TernaryDiagramDemo/slag_data.csv (part 1 of 18)
Si;Fe;CaO;SiO2;MgO;Al2O3;MnO;P2O5;S;basicity;FeOn;FeOn_t;CaO_t;SiO2_t
4220;23,49029;42,80865;9,41766;3,31035;0,73506;2,6267;1,20537;0,0589;4,54557;34,0609205;39,4738831;49,61180206;10,91431484
3770;29,21464;36,57388;8,81724;4,0317;0,72727;2,571;1,07555;0,05202;4,148;42,361228;48,27361201;41,6785201;10,04786789
3730;25,13096;41,94455;8,66911;3,59242;0,7034;2,61517;1,19852;0,05581;4,83839;36,439892;41,85916733;48,18246819;9,958364479
3670;31,26595;34,22976;10,70084;3,58991;0,8259;2,51225;1,04065;0,05613;3,19879;45,3356275;50,22435163;37,9208935;11,85475487
3650;27,92794;36,34249;9,07347;3,72367;0,86431;2,5568;0,92148;0,05965;4,00536;40,495513;47,13632718;42,30225455;10,56141826
3540;25,16862;39,30335;8,28867;3,7707;0,95814;2,68207;1,15025;0,05834;4,74182;36,494499;43,4011295;46,74155913;9,857311372
5680;23,65849;39,23697;9,71964;4,04586;1,03117;2,69737;1,07977;0,04678;4,03687;34,3048105;41,20132745;47,12503073;11,67364182
4520;24,42724;38,30886;9,04407;3,9458;0,94494;2,70567;1,07123;0,05116;4,2358;35,419498;42,79142083;46,28215086;10,9264283
5590;28,26144;36,57133;7,8903;3,73101;0,8777;2,6063;0,98403;0,05517;4,63497;40,979088;47,96201268;42,80316324;9,23482408
6390;21,92985;40,29803;9,48308;3,75161;1,04307;2,78292;1,06989;0,04752;4,24946;31,7982825;38,97832716;49,39731563;11,62435722
6050;20,17483;43,54736;10,43059;3,81273;1,13347;2,73499;1,08185;0,04302;4,17496;29,2535035;35,14717366;52,32079721;12,53202913
4620;19,52644;43,32576;10,19547;4,15175;0,97809;2,691;1,23233;0,04558;4,24951;28,313338;34,5982617;52,94310346;12,45863484
5990;16,4014;44,22664;10,73147;3,66032;0,96878;2,63621;1,15402;0,04816;4,12121;23,78203;30,20318481;56,16784527;13,62896993
5900;18,08265;43,11954;10,29698;3,6081;1,19628;2,72175;1,09515;0,0473;4,18759;26,2198425;32,92446023;54,14554187;12,9299979
5990;17,91277;43,48191;10,48153;3,75295;1,10011;2,7736;1,11635;0,04623;4,14843;25,9735165;32,49250114;54,39525334;13,11224552
5310;17,69587;46,80626;10,24466;3,41314;1,09574;2,68526;1,12661;0,04953;4,56884;25,6590115;31,02289052;56,59085814;12,38625134
5110;25,93406;43,75536;11,01833;5,04644;0,50743;2,27859;1,51563;0,05515;3,97114;37,604387;40,70704676;47,36552375;11,92742949
5630;25,13902;42,56233;11,07381;5,35077;0,58032;2,29689;1,49444;0,05164;3,84351;36,451579;40,46231762;47,24542976;12,29225262
2330;25,93222;43,99647;11,17405;5,19871;0,56616;2,28333;1,55763;0,05329;3,93738;37,601719;40,53121861;47,42417611;12,04460528
4720;25,43573;42,45672;10,78856;5,06205;0,74569;2,29577;1,46475;0,05473;3,93535;36,8818085;40,92200149;47,10761293;11,97038557
2880;25,25576;43,36336;11,85321;5,85808;0,49129;2,32871;1,5176;0,05315;3,65836;36,620852;39,87574041;47,21752751;12,90673207
7860;27,86116;43,31026;11,24073;5,24373;0,30786;2,10231;1,32844;0,04437;3,85298;40,398682;42,54746873;45,61391218;11,83861909
3270;25,2986;44,0586;11,61616;5,57918;0,48213;2,26346;1,48526;0,05109;3,79287;36,68297;39,71835384;47,7042907;12,57735546
4500;25,319;43,25784;11,17251;5,42405;0,59309;2,32546;1,52454;0,05394;3,87181;36,71255;40,28020833;47,46155762;12,25823405
5440;26,00877;43,78593;11,12724;5,01379;0,49619;2,27552;1,51544;0,04918;3,93502;37,7127165;40,71509372;47,27180668;12,0130996
7200;25,26724;43,51527;11,85898;5,70614;0,54145;2,32843;1,54739;0,05676;3,66939;36,637498;39,81828277;47,29316739;12,88854984
2420;25,73443;42,32598;10,63682;4,63039;0,47736;2,32469;1,4582;0,05253;3,9792;37,3149235;41,33347857;46,88419065;11,78233078
4780;29,06519;43,34182;11,50823;6,81132;0,40354;1,94201;1,38934;0,04884;3,76616;42,1445255;43,4503943;44,68478755;11,86481815
6100;25,32221;43,23173;11,18668;5,29251;0,75444;2,29986;1,50958;0,05345;3,86457;36,7172045;40,28853561;47,43670215;12,27476224
4630;29,10718;41,78973;10,47634;6,16494;0,27827;1,96773;1,24272;0,05088;3,98896;42,205411;44,67529307;44,2352862;11,08942073
4420;33,74478;37,917;10,66475;5,21867;0,78983;2,08506;1,30712;0,06248;3,55536;48,929931;50,17853297;38,8845722;10,93689483
6110;24,15769;47,52128;12,23023;4,8423;0,32584;2,29515;1,47949;0,05705;3,88556;35,0286505;36,9577877;50,13842533;12,90378697
6300;25,91405;46,00644;12,64814;5,11844;0,28181;2,38969;1,5469;0,05326;3,63741;37,5753725;39,04748108;47,8088566;13,14366231
4940;26,8044;44,55516;11,81474;4,86657;0,39814;2,3356;1,47304;0,05987;3,77115;38,86638;40,81047685;46,7838097;12,40571345
5510;29,12235;42,96413;11,74371;5,7083;0,39768;2,21251;1,4127;0,05617;3,65848;42,2274075;43,56249;44,32250508;12,11500492
5580;26,15428;45,45692;12,28822;5,00757;0,28461;2,24475;1,51053;0,05792;3,69923;37,923706;39,6406015;47,51486184;12,84453666
5970;29,11608;41,45087;10,41003;6,20084;0,27798;1,91722;1,27744;0,06154;3,98182;42,218316;44,87528467;44,05954021;11,06517512
6080;26,17487;44,01321;11,65033;5,38124;0,56762;2,29406;1,49813;0,05099;3,77785;37,9535615;40,54126959;47,01407039;12,44466002
6550;28,07412;43,5146;11,40858;5,48317;0,28061;2,05419;1,31048;0,04967;3,8142;40,707474;42,56739058;45,50277362;11,9298358
7030;29,29407;41,01942;10,80763;4,87581;0,3052;2,18472;1,24176;0,04405;3,79541;42,4764015;45,04225543;43,49726266;11,46048191
6560;26,98844;43,54323;11,25736;5,40135;0,42931;2,11934;1,32697;0,04922;3,86798;39,133238;41,66043143;46,35521721;11,98435137
7800;28,33146;42,161;10,77493;5,96455;0,34996;1,98354;1,33224;0,05595;3,91288;41,080617;43,69509231;44,84423364;11,46067404
4340;29,6323;43,3452;10,78635;6,72257;0,331;1,93477;1,3215;0,05195;4,01852;42,966835;44,25082353;44,64049531;11,10868116
5240;33,20934;37,58594;10,86749;5,85567;0,8602;2,05514;1,23392;0,065;3,45857;48,153543;49,84479019;38,90603218;11,24917763
4090;33,48482;37,90493;10,60171;5,49741;0,77163;2,06367;1,28612;0,05982;3,57536;48,552989;50,02387656;39,05324015;10,92288329
5400;29,10531;43,27959;11,49904;6,73077;0,45629;1,94327;1,39752;0,05343;3,76376;42,2026995;43,51631362;44,62672374;11,85696263
8110;29,4944;43,13438;10,60079;6,57131;0,30588;1,93728;1,34613;0,05699;4,06898;42,76688;44,31706891;44,69788984;10,98504125
5350;33,88604;37,71191;10,49355;4,99852;0,80702;2,08363;1,29319;0,0646;3,59382;49,134758;50,47734535;38,74237265;10,780282
8200;33,89903;37,79816;10,14126;5,17051;0,70913;2,18529;1,29987;0,06514;3,72717;49,1535935;50,62526306;38,92984535;10,44489159
6810;33,58678;38,10367;10,36101;5,59244;0,71633;2,16616;1,30076;0,06267;3,6776;48,700831;50,12151997;39,21522113;10,6632589
5430;29,38235;40,66941;10,54446;4,67248;0,80153;2,58403;1,38902;0,06261;3,85695;42,6044075;45,41162835;43,34913312;11,23923854
1950;31,9277;38,81363;10,68854;4,88112;0,71784;2,34053;1,30344;0,06633;3,63133;46,295165;48,32615124;40,5163985;11,15745026
5690;23,63927;42,10838;10,13645;4,85045;0,61548;3,61113;1,29886;0,05905;4,15415;34,2769415;39,61655073;48,66795868;11,71549059
2330;35,12053;37,43874;10,73544;5,34261;0,8968;2,27908;1,41122;0,06624;3,4874;50,9247685;51,38779903;37,77914959;10,83305137
5640;36,06452;37,67331;6,54839;5,03396;0,4833;2,19092;1,54483;0,07228;5,75307;52,293554;54,18164677;39,03352935;6,784823879
5690;34,79432;38,79688;7,44756;5,95859;0,50159;2,24926;1,49541;0,06527;5,20934;50,451764;52,17553731;40,12244369;7,702018995
6110;32,49174;37,91562;9,68449;4,86602;0,72909;2,28739;1,34053;0,06597;3,91509;47,113023;49,74286195;40,03206187;10,22507618
5560;34,38557;38,35238;7,74381;5,53359;0,59423;2,2603;1,45625;0,06902;4,95265;49,8590765;51,96075038;39,96902036;8,070229267
3980;35,47084;37,87857;6,77257;5,05755;0,6046;2,26042;1,54554;0,0718;5,59294;51,432718;53,52898923;39,42240746;7,048603315
1880;29,26939;40,68618;10,75502;4,87601;0,85262;2,60484;1,33532;0,06102;3,783;42,4406155;45,20642818;43,33765787;11,45591395
2050;31,76937;38,98423;10,82578;5,02846;0,78944;2,34302;1,34231;0,06352;3,60105;46,0655865;48,04724892;40,66126462;11,29148646
2010;35,71657;37,62227;6,9613;4,96096;0,52317;2,16022;1,50908;0,07601;5,40449;51,7890265;53,73833266;39,03834842;7,223318923
5920;35,29183;38,27675;6,75392;5,09657;0,6345;2,25466;1,50825;0,06629;5,66733;51,1731535;53,19243211;39,78714006;7,020427832
4230;35,32578;37,75044;6,58742;4,69066;0,51762;2,26504;1,50186;0,06921;5,73069;51,222381;53,60218901;39,50433737;6,893473615
2960;26,82126;44,3912;9,74027;4,7582;0,64627;2,28205;1,6211;0,07131;4,55749;38,890827;41,80806995;47,72103187;10,47089818
3570;35,17894;37,64415;6,57367;4,80065;0,53204;2,26889;1,46266;0,06349;5,7265;51,009463;53,56601742;39,53084538;6,903137203
5320;31,42903;39,88687;9,75142;4,05424;1,04481;2,37986;1,47481;0,05449;4,09036;45,5720935;47,8646255;41,89340336;10,24197114
4390;35,06971;37,16436;6,33263;4,632;0,44959;2,25232;1,44461;0,06694;5,86871;50,8510795;53,89731848;39,39069469;6,711986831
4050;26,73954;43,94496;9,65871;5,24444;0,68928;2,26484;1,60156;0,06528;4,54977;38,772333;41,97229988;47,5718353;10,45586482
4030;26,93813;44,9815;10,1163;5,0079;0,69706;2,27851;1,66372;0,06171;4,44644;39,0602885;41,48373137;47,77231645;10,74395218
5770;30,30459;40,8636;9,97202;5,37755;0,88043;2,21503;1,54494;0,06458;4,09782;43,9416555;46,36307097;43,11539848;10,52153055
4340;30,39142;41,10253;9,97498;5,38587;0,86898;2,21782;1,55895;0,06398;4,12056;44,067559;46,31617746;43,19985306;10,48396948
4930;30,83064;40,67468;9,31774;5,171;0,86783;2,2315;1,51857;0,06503;4,3653;44,704428;47,20793664;42,95251728;9,839546085
5190;33,03226;39,13087;10,69578;4,63741;0,63449;2,20426;1,41843;0,05995;3,65854;47,896777;49,01258426;40,04246597;10,94494977
7700;20,66925;43,63189;15,4259;5,98522;0,77162;2,23897;1,29909;0,05554;2,82848;29,9704125;33,66395328;49,00906541;17,3269813
3440;25,61614;42,92534;11,93077;4,33222;1,25594;2,47888;1,63036;0,06001;3,59787;37,143403;40,37347785;46,65822525;12,96829691
5620;23,52042;43,45326;13,21024;5,11583;0,91485;2,28072;1,32602;0,05616;3,28936;34,104609;37,57333867;47,87282723;14,5538341
3520;23,9293;44,75682;10,87465;4,43952;0,93228;2,60791;1,70729;0,05949;4,1157;34,697485;38,41236179;49,54869676;12,03894144
5290;25,12864;43,49374;11,3481;4,49248;1,17373;2,54521;1,58082;0,05852;3,83269;36,436528;39,91803184;47,6495592;12,43240896
5220;19,02145;46,74491;15,478;4,24798;1,06678;2,42503;1,55982;0,05269;3,02009;27,5811025;30,71255029;52,05213965;17,23531006
5760;25,99741;47,28828;11,16986;5,0749;0,90643;2,20723;1,41793;0,0646;4,23356;37,6962445;39,20387479;49,17953585;11,61658936
7660;20,97675;46,29486;14,08451;5,33733;0,8968;2,21123;1,36751;0,0591;3,28693;30,4162875;33,49971611;50,98796713;15,51231676
4540;21,4139;46,48329;13,46276;4,49886;1,1035;2,27855;1,36855;0,0594;3,45273;31,050155;34,12247247;51,08266878;14,79485875
4700;23,69016;45,58359;11,58862;4,76977;0,97137;2,58103;1,6761;0,05525;3,93348;34,350732;37,53237303;49,80564327;12,6619837
5240;24,74169;44,60617;11,16353;4,50041;1,0791;2,58035;1,69734;0,05641;3,9957;35,8754505;39,14604352;48,67270091;12,18125557
6160;25,66579;43,56604;11,19861;4,49872;1,19326;2,5649;1,56269;0,05283;3,89031;37,2153955;40,46029255;47,36466455;12,1750429
5840;30,79324;40,34901;10,42688;4,25907;1,0758;2,36825;1,53208;0,05604;3,86971;44,650198;46,79034731;42,28299708;10,92665561
5020;26,27668;47,51675;10,80204;5,27681;0,91865;2,21846;1,46854;0,06085;4,39887;38,101186;39,51586339;49,28102243;11,20311418
5000;30,77963;40,82719;10,89373;4,66469;1,17309;2,37408;1,57004;0,05545;3,74777;44,6304635;46,3205217;42,37322653;11,30625177
4330;23,1437;47,20192;11,56292;4,90919;1,04911;2,33953;1,52774;0,05452;4,08218;33,558365;36,34878685;51,12682126;12,52439189
4800;22,82452;47,82433;11,52388;4,8891;1,00158;2,34733;1,52044;0,05394;4,15002;33,095554;35,8007426;51,73343007;12,46582733
4890;30,65302;39,68485;10,92823;5,01457;1,28935;2,35422;1,42511;0,04123;3,63141;44,446879;46,75667807;41,74717769;11,49614424
4860;30,85789;40,1274;10,24425;4,79252;1,1515;2,37026;1,49387;0,05524;3,91707;44,7439405;47,04164718;42,18803646;10,77031636
4410;22,78614;47,87569;11,68672;4,92016;1,03315;2,32682;1,54874;0,05737;4,09659;33,039903;35,67934961;51,70031768;12,62033271
4850;30,91686;39,99777;10,0656;4,70203;1,08005;2,36395;1,48302;0,0589;3,97371;44,829447;47,24219221;42,15047173;10,60733606
7340;30,03147;40,26918;11,46994;5,25257;1,28028;2,35515;1,56465;0,042;3,51084;43,5456315;45,70052481;42,26193527;12,03753992
5710;23,06174;45,95545;12,25633;4,3581;1,12017;2,39402;1,71077;0,05634;3,74953;33,439523;36,48559475;50,1416221;13,37278315
5410;22,97142;45,39736;12,56004;4,58472;1,06422;2,38173;1,67695;0,05616;3,61443;33,308559;36,49614748;49,741832;13,76202051
7350;22,81334;44,86183;11,7377;4,34863;1,06077;2,37984;1,62107;0,06655;3,82203;33,079343;36,88643924;50,02497076;13,08859
8180;20,17595;47,84995;13,52716;4,86689;1,1181;2,48803;1,76533;0,05521;3,53732;29,2551275;32,27894214;52,79572845;14,92532941
1920;24,71006;43,8673;11,90149;4,6955;1,2003;2,59743;1,95035;0,06655;3,68587;35,829587;39,11596272;47,89091405;12,99312323
5730;28,22694;42,59954;10,82667;5,51037;0,69379;2,1958;1,30899;0,04302;3,93469;40,929063;43,3776107;45,14802262;11,47436667
3140;28,23682;42,2675;10,36124;5,15577;0,654;2,20003;1,33888;0,05914;4,07939;40,943389;43,75596605;45,17103592;11,07299803
2650;27,7605;42,30108;10,19799;4,89912;0,65186;2,24123;1,38762;0,0572;4,14798;40,252725;43,39832453;45,60675079;10,99492468
7050;23,00883;42,337;13,86569;4,54078;1,05515;2,67199;1,82117;0,04998;3,05336;33,3628035;37,24961723;47,2693203;15,48106247
3150;19,76693;46,55565;12,86542;4,66741;1,00797;2,4733;1,71184;0,0606;3,61866;28,6620485;32,53977492;52,85422541;14,60599967
3420;20,4872;46,6928;13,58288;5,4764;1,13186;2,46055;1,6615;0,04134;3,43762;29,70644;33,01371428;51,89119794;15,09508778
2560;26,77713;39,9703;9,45939;4,95173;0,60671;2,20278;1,28315;0,05562;4,22546;38,8268385;43,99316307;45,2887743;10,71806263
3270;27,32372;41,67299;9,97257;4,75551;0,61957;2,2263;1,34467;0,05144;4,17876;39,619394;43,41139974;45,66154715;10,92705312
6780;33,71725;36,5404;10,91317;4,7706;1,18726;2,41045;1,77331;0,05642;3,34828;48,8900125;50,74547908;37,9271759;11,32734503
3260;20,50539;47,12233;13,60225;5,31152;1,0733;2,47291;1,68381;0,04306;3,4643;29,7328155;32,86941365;52,09339683;15,03718952
4650;24,18246;44,83542;11,66815;5,15341;0,98086;2,5925;1,90987;0,05993;3,84255;35,064567;38,29341532;48,96399716;12,74258752
6730;24,17699;43,65408;12,56378;5,13243;1,17797;2,48854;1,7909;0,05613;3,4746;35,0566355;38,40792032;47,82724874;13,76483094
6060;25,01621;42,55782;13,62057;4,60815;1,15255;2,58939;1,81724;0,0521;3,12452;36,2735045;39,23500399;46,03239364;14,73260237
2620;19,87945;44,0731;12,19946;4,73648;0,78975;2,57904;1,80188;0,05474;3,61271;28,8252025;33,87304396;51,79113846;14,33581758
1850;27,67707;41,71924;9,70148;5,06309;0,4392;3,07139;2,02986;0,05024;4,3003;40,1317515;43,8347003;45,56866605;10,59663365
2640;19,20709;45,44302;12,89885;4,74122;0,85908;2,554;1,79802;0,04591;3,52303;27,8502805;32,31185246;52,72292168;14,96522586
1840;23,73008;46,50241;10,50304;5,65045;0,98137;2,75888;1,96534;0,05426;4,42752;34,408616;37,64039552;50,87008163;11,48952285
3620;19,49352;44,90588;12,47799;4,72102;0,81236;2,56443;1,80081;0,05633;3,59881;28,265604;33,00149164;52,42983746;14,56867091
8310;18,79494;47,56424;14,00693;5,02137;0,95593;2,5223;1,88909;0,04265;3,39576;27,252663;30,68170116;53,54896135;15,76933749
8120;18,95335;47,0353;13,80486;4,96793;1,01958;2,54407;1,86643;0,04668;3,40715;27,4823575;31,11591277;53,25403004;15,63005719
7190;23,20933;46,61533;11,46777;5,76322;1,04597;2,69228;1,90644;0,04852;4,0649;33,6535285;36,6849415;50,81430478;12,50075372
4430;21,74571;45,17744;13,49882;5,37164;0,74243;2,59643;1,83818;0,04238;3,34677;31,5312795;34,95415092;50,08166751;14,96418157
8390;20,36457;45,17819;12,92157;5,10062;0,91228;2,6737;1,88482;0,05048;3,49634;29,5286265;33,69755815;51,55656951;14,74587233
7880;21,53802;44,3703;12,40504;4,71916;0,83132;2,61287;1,80548;0,05668;3,5768;31,230129;35,48657754;50,41766211;14,09576034
4030;19,11335;46,91312;13,80534;5,04989;0,98246;2,55655;1,88283;0,04989;3,39819;27,7143575;31,33944873;53,04944626;15,61110501
3700;19,03392;45,15744;13,07461;4,8622;0,91422;2,54956;1,77382;0,04394;3,45383;27,599184;32,15517559;52,6118965;15,23292791
10890;23,44247;46,78335;10,68216;5,36704;0,91546;2,76332;2,05246;0,05912;4,37958;33,9915815;37,16669855;51,15333238;11,67996907
5090;26,6662;42,34393;11,70232;5,907;0,76435;2,98628;2,12588;0,0502;3,61842;38,66599;41,70537784;45,67242686;12,6221953
6630;23,85731;45,28616;10,26523;5,39577;0,70777;2,65794;1,79828;0,04923;4,41161;34,5930995;38,37516823;50,23730264;11,38752913
6260;23,87748;45,05286;10,25389;5,40841;0,64393;2,65556;1,81325;0,0476;4,39373;34,622346;38,49960418;50,09820181;11,40219401
6770;26,34918;42,00907;11,40181;5,32983;0,57396;2,6486;1,72651;0,04612;3,68442;38,206311;41,70212007;45,85282472;12,44505521
2270;27,60351;41,81019;10,08565;5,04846;0,54329;3,0658;2,05989;0,04849;4,14551;40,0250895;43,54295558;45,48495128;10,97209314
10880;29,81673;40,63814;10,03859;5,47659;0,57139;2,75663;1,94158;0,03908;4,04819;43,2342585;46,03748634;43,27304041;10,68947326
6680;29,46404;40,82338;10,83527;5,60278;0,60123;2,72348;2,0195;0,0488;3,76764;42,722858;45,26613201;43,25357887;11,48028913
8660;26,38869;42,16456;11,47485;5,23444;0,54499;2,65359;1,72116;0,04378;3,67452;38,2636005;41,63476288;45,8794111;12,48582602
3090;18,98672;46,28642;12,87071;5,05042;0,94508;2,7575;1,79382;0,04432;3,59626;27,530744;31,75847178;53,3943421;14,84718612
2210;18,9639;46,73461;13,56326;5,01469;0,97291;2,78174;1,79694;0,04078;3,44568;27,497655;31,32010999;53,23119829;15,44869172
5660;20,15189;44,93995;12,5672;4,60787;0,89343;2,79174;1,66047;0,04635;3,57597;29,2202405;33,69205545;51,81748204;14,4904625
2070;22,57734;43,01659;14,12334;6,28819;1,02767;2,55511;1,71542;0,03437;3,04578;32,737143;36,42435374;47,86158312;15,71406314
2100;20,79639;44,98877;12,38227;4,63614;0,82422;2,78432;1,6173;0,04715;3,63332;30,1547655;34,45242843;51,40057808;14,14699348
5760;20,20894;44,94881;12,54774;4,71484;0,86769;2,77045;1,65792;0,05061;3,58222;29,302963;33,75936337;51,78463386;14,45600277
2070;19,12908;44,85978;12,50286;4,91826;0,87931;2,77087;1,69015;0,04624;3,58796;27,737166;32,59368887;52,71431524;14,69199589
5700;21,0732;44,30302;12,5872;4,6041;0,8823;2,74747;1,6069;0,04202;3,51969;30,55614;34,94272375;50,66308077;14,39419548
5650;21,62111;43,7237;13,61091;5,43781;0,92839;2,6386;1,69582;0,04785;3,2124;31,3506095;35,35043345;49,30212751;15,34743904
4930;20,52348;44,93936;12,90823;4,60162;0,91248;2,75432;1,6891;0,04912;3,48145;29,759046;33,96894044;51,29675336;14,7343062
5510;21,5037;44,04465;12,94696;4,83042;0,8952;2,70482;1,64664;0,04963;3,40193;31,180365;35,36312417;49,95311719;14,68375864
5220;20,96996;42,4448;12,35598;5,14043;0,88584;2,66512;1,55926;0,04431;3,43516;30,406442;35,68528733;49,81361791;14,50109475
5930;22,47415;43,15115;12,65306;5,08155;1,21295;2,77128;1,82841;0,04486;3,41033;32,5875175;36,86715762;48,81808651;14,31475587
5360;23,54071;46,10309;11,95766;5,34384;0,75886;2,4638;1,93618;0,05399;3,85553;34,1340295;37,02382031;50,00618283;12,96999685
5150;24,55092;42,88509;5,53033;2,46907;0,32653;2,94372;0,77064;0,01917;7,75452;35,598834;42,3723741;51,04501672;6,582609184
5560;23,72857;45,93048;11,81247;5,59738;0,77828;2,4615;1,97012;0,05289;3,88831;34,4064265;37,33766609;49,84350599;12,81882792
4720;22,96237;43,32494;12,3267;5,32334;1,1217;2,76865;1,86129;0,03593;3,51472;33,2954365;37,43286211;48,70867229;13,8584656
4700;23,63532;46,57307;11,71135;5,51158;0,81633;2,46931;1,86957;0,05037;3,97674;34,271214;37,02769083;50,31900057;12,6533086
5310;27,43907;40,59389;10,7052;4,75662;1,43115;2,68241;1,73761;0,05156;3,79198;39,7866515;43,68043872;44,56667897;11,75288231
4910;25,37465;46,96157;9,86392;5,01938;0,92182;2,34793;1,4753;0,04898;4,76095;36,7932425;39,30115429;50,16257831;10,53626741
4980;27,42715;40,73689;11,07877;5,04094;1,49111;2,66384;1,79936;0,04673;3,67702;39,7693675;43,42343785;44,4798578;12,09670434
4830;24,823;45,5074;10,48065;4,69783;0,62562;2,67008;1,89608;0,04448;4,34204;35,99335;39,13111781;49,47456768;11,3943145
4630;22,87652;43,85001;14,95728;5,14201;0,62898;2,57239;2,06453;0,0456;2,93168;33,170954;36,06391311;47,67432829;16,2617586
5820;24,73737;43,35892;13,30961;5,02839;0,52464;2,53134;1,96567;0,04378;3,25772;35,8691865;38,761694;46,85540301;14,382903
3810;24,13207;44,04828;10,86389;4,88963;0,53427;2,53991;2,02627;0,04976;4,05456;34,9915015;38,92110402;48,99497347;12,08392251
5670;27,61674;40,53806;12,00653;4,78057;0,37;2,41787;1,81549;0,04782;3,37633;40,044273;43,24955691;43,78286836;12,96757473
5820;22,50476;44,20937;14,63248;5,24129;0,49536;2,5284;1,97878;0,04739;3,02132;32,631902;35,6735143;48,33011551;15,99637019
4670;24,36398;44,47414;10,22603;5,34391;0,46934;2,51054;2,111;0,04428;4,34911;35,327771;39,24089633;49,40037449;11,35872917
5660;24,4179;42,94736;14,16175;4,90333;0,45871;2,49556;1,93324;0,0411;3,03263;35,405955;38,27047519;46,42201786;15,30750694
4690;24,33982;45,1311;10,33398;5,10831;0,49316;2,53735;2,12257;0,03985;4,36725;35,292739;38,88672005;49,72695521;11,38632474
4770;22,71781;44,34706;14,62865;4,92375;0,45999;2,54369;1,96195;0,05148;3,03152;32,9408245;35,83775724;48,24709748;15,91514528
3950;24,52839;44,69048;9,97503;4,95595;0,42336;2,51777;2,05254;0,05101;4,48024;35,5661655;39,41649682;49,52859376;11,05490943
4240;22,64156;43,70605;13,29;5,18737;0,47486;2,49415;1,96973;0,04652;3,28864;32,830262;36,54860282;48,65617771;14,79521947
5130;23,79848;44,23399;11,04789;4,9104;0,47653;2,52399;2,01893;0,05121;4,00384;34,507796;38,43180813;49,26400447;12,3041874
3720;24,26588;44,31056;10,19026;5,36793;0,43804;2,50096;2,07375;0,04139;4,34832;35,185526;39,23175329;49,40613814;11,36210856
3590;23,92703;43,69025;9,93704;4,86127;0,43;2,50441;2,06077;0,04281;4,39671;34,6941935;39,28171508;49,46729637;11,25098855
3610;22,91692;43,16436;12,22228;5,22446;0,46459;2,50377;1,94006;0,04439;3,53161;33,229534;37,49827204;48,70934735;13,79238061
3780;22,24319;42,43971;12,77973;5,05207;0,44821;2,4945;1,84889;0,04661;3,32086;32,2526255;36,87191484;48,51801516;14,61007
3670;23,65303;42,53399;9,63176;5,1783;0,4046;2,46149;1,9728;0,04745;4,41602;34,2968935;39,66671861;49,19348782;11,13979357
3750;23,51287;43,41449;10,91354;5,08297;0,4114;2,50168;1,94724;0,0457;3,97804;34,0936615;38,55802906;49,09936608;12,34260487
5800;28,45182;43,72531;9,97664;5,02843;0,51482;2,47239;1,87471;0,04372;4,38277;41,255139;43,44608647;46,04744149;10,50647203
4100;28,47196;44,03153;10,05105;5,36226;0,53188;2,47959;1,90555;0,04693;4,38079;41,284342;43,29000154;46,17065234;10,53934613
2680;22,74883;44,6722;14,45679;5,20356;0,46183;2,52059;2,01115;0,04124;3,09005;32,9858035;35,8094528;48,4962277;15,6943195
4930;28,66288;40,45504;10,71652;4,57226;1,03385;2,37296;1,44543;0,04963;3,77502;41,561176;44,81823549;43,62541401;11,5563505
4020;28,18126;43,88331;10,2972;5,61823;0,56712;2,46315;1,9245;0,04682;4,26167;40,862827;42,9938892;46,17189525;10,83421555
1880;30,04361;37,71631;14,72926;4,60359;0,86302;2,27586;1,62184;0,0517;2,56064;43,5632345;45,37420784;39,28422002;15,34157214
5010;24,12868;43,78206;10,56409;3,97675;0,44753;2,50179;1,52302;0,04875;4,14442;34,986586;39,16435068;49,01009637;11,82555295
2320;28,2708;43,95792;10,36673;5,51913;0,58951;2,46951;1,91423;0,04366;4,24029;40,99266;43,00652211;46,11745757;10,87602032
2390;30,57813;40,14772;10,48855;5,09836;1,0439;2,35567;1,70996;0,05252;3,82776;44,3382885;46,68438496;42,27207858;11,04353646
1890;29,09943;39,96476;11,13536;4,82914;0,9678;2,3548;1,63949;0,05489;3,589;42,1941735;45,22696075;42,83730387;11,93573538
5020;27,94624;39,45716;10,0629;4,49874;0,76258;2,36892;1,61561;0,05086;3,92105;40,522048;45,00344217;43,8207866;11,17577123
6280;24,71451;42,1222;11,39933;4,93502;0,7211;2,52305;1,70445;0,05228;3,69515;35,8360395;40,10408934;47,13892761;12,75698306
5670;29,13723;40,24892;11,33916;4,7376;0,98531;2,35161;1,63336;0,05516;3,54955;42,2489835;45,02376985;42,89234818;12,08388197
6480;23,30026;43,00516;12,35786;5,28796;0,66716;2,52258;1,72638;0,04301;3,47998;33,785377;37,89790746;48,23997004;13,8621225
6620;22,48072;43,24714;11,85644;5,13266;0,77248;2,61806;1,61294;0,04361;3,64756;32,597044;37,16854284;49,3122375;13,51921966
3560;29,03761;40,15471;11,31181;4,89313;1,00538;2,3597;1,66431;0,06097;3,5498;42,1045345;44,99739233;42,91360209;12,08900558
5500;23,06183;43,76502;10,71572;5,02245;0,60836;2,48998;1,73292;0,04624;4,08419;33,4396535;38,03401255;49,77800742;12,18798003
5170;27,96281;43,00805;9,88846;4,90382;0,49493;2,58669;1,79;0,04782;4,34932;40,5460745;43,39143092;46,02617771;10,58239137
5190;27,88407;42,86408;10,10758;4,74527;0,77954;2,53041;1,74338;0,05357;4,24079;40,4319015;43,28732315;45,89126936;10,82140749
4100;30,13538;41,27975;9,33525;4,55984;0,97613;2,68247;1,74131;0,04635;4,42192;43,696301;46,33198836;43,76967507;9,898336574
5270;21,54333;45,72105;13,1419;4,12184;0,76111;2,54573;2,06682;0,05982;3,47903;31,2378285;34,66987635;50,74434512;14,58577852
5230;23,79236;45,69868;11,89145;4,23543;0,73785;2,4824;1,99628;0,05595;3,84299;34,498922;37,46256613;49,62444396;12,91298992
5380;24,44242;42,83241;12,89236;4,41067;0,91494;2,50059;1,95002;0,05545;3,32231;35,441509;38,87567792;46,9827336;14,14158847
4050;27,61092;42,46122;10,16681;5,17258;0,78991;2,51623;1,71141;0,04891;4,17645;40,035834;43,20544414;45,82284633;10,97170953
3820;27,79358;42,6426;10,03591;4,74127;0,78577;2,53861;1,72272;0,05752;4,249;40,300691;43,34376997;45,86251499;10,79371504
4530;22,22627;45,04218;12,88219;4,79681;0,82419;2,61264;2,03104;0,0482;3,49647;32,2280915;35,74843212;49,96222982;14,28933807
4370;26,50742;40,60143;9,99759;4,6937;0,78092;2,47644;1,57761;0,04649;4,06112;38,435759;43,16937654;45,60176423;11,22885923
5830;25,69236;41,00962;10,96844;5,09036;0,6725;2,47066;1,71089;0,0426;3,73887;37,253922;41,74951757;45,95843226;12,29205018
4160;28,33493;41,75836;9,62973;4,17565;0,62317;2,49812;1,87098;0,05033;4,3364;41,0856485;44,4295312;45,15699341;10,41347539
4090;23,47103;43,83801;10,70276;4,22334;0,84356;2,63497;1,89636;0,05171;4,09595;34,0329935;38,42333458;49,49322267;12,08344275
4560;24,6736;44,0774;10,787;4,5142;0,84548;2,57581;1,9449;0,0507;4,08616;35,77672;39,47073911;48,6284812;11,90077969
4890;26,19421;40,11208;10,73493;4,68155;1,08403;2,57547;1,69881;0,04857;3,73659;37,9816045;42,7582989;45,15671017;12,08499092
4200;24,90955;42,52517;10,02609;4,11472;0,86457;2,49378;1,58652;0,04858;4,24145;36,1188475;40,73396156;47,95885693;11,30718151
5030;23,58382;43,90545;10,89446;4,42381;0,83213;2,65087;1,91063;0,05449;4,03007;34,196539;38,42461063;49,33393466;12,24145471
5590;24,85578;42,97532;10,42289;4,20215;0,84057;2,60434;1,86797;0,05471;4,12317;36,040881;40,29656451;48,0498175;11,65361799
4580;24,13828;43,76436;10,67909;4,49272;0,86455;2,58795;1,91562;0,04747;4,09814;35,000506;39,13121419;48,92936533;11,93942048
4140;26,64083;41,9856;10,10787;4,92394;0,73196;2,50338;1,85342;0,04721;4,15375;38,6292035;42,57943688;46,27905945;11,14150367
6000;26,6867;42,26833;10,09811;4,43582;0,75119;2,53145;1,8714;0,04865;4,18576;38,695715;42,49373958;46,41701045;11,08924997
5850;25,66411;42,91109;10,03819;4,25109;0,73615;2,58292;1,90629;0,05643;4,27478;37,2129595;41,27333095;47,59319449;11,13347456
5930;24,61921;43,33695;11,19129;5,10459;0,63486;2,64377;2,07685;0,04371;3,87238;35,6978545;39,5648894;48,03150379;12,40360681
5950;23,14886;46,24399;11,15066;4,42277;0,67819;2,51745;2,04036;0,04316;4,1472;33,565847;36,90156508;50,83964086;12,25879406
4400;24,52419;43,42393;11,31452;5,37269;0,74132;2,63377;2,11173;0,04139;3,83789;35,5600755;39,38057161;48,0893013;12,53012708
5290;25,46805;41,24107;10,5472;4,60103;0,73;2,52179;1,72634;0,04994;3,91014;36,9286725;41,62527637;46,48612637;11,88859727
4380;23,05229;46,23087;11,28935;4,76389;0,67343;2,48896;2,0141;0,0427;4,09509;33,4258205;36,75346427;50,83329604;12,41323969
4290;23,14281;45,73466;10,996;4,55727;0,73833;2,51241;1,93935;0,04558;4,15921;33,5570745;37,16681417;50,65434442;12,17884141
4580;23,16589;46,40089;11,16602;4,11721;0,651;2,51146;2,03771;0,04598;4,15554;33,5905405;36,84892493;50,90191723;12,24915785
4520;23,1255;46,44772;11,20666;4,3525;0,68477;2,5135;2,06333;0,04397;4,14465;33,531975;36,77301829;50,93713857;12,28984315
3890;24,95143;41,65117;10,79482;5,14731;0,7928;2,53338;1,67519;0,04335;3,85844;36,1795735;40,82295454;46,99679004;12,18025542
6500;19,25679;47,77961;12,82549;4,26347;0,86514;2,4911;1,88943;0,05066;3,72536;27,9223455;31,54089146;53,97152231;14,48758623
4680;24,05942;43,90887;10,72616;3,94612;0,46576;2,49763;1,55818;0,04996;4,09363;34,886159;38,96972258;49,04857776;11,98169966
3430;26,3741;42,11184;10,02557;4,1052;1,17879;2,45694;1,76159;0,04583;4,20044;38,242445;42,31301876;46,59427701;11,09270423
5850;24,54707;43,39434;11,4289;5,38606;0,71387;2,63425;2,04692;0,04251;3,79689;35,5932515;39,36588438;47,99383307;12,64028255
2380;26,09904;42,54316;10,2343;4,8999;1,08009;2,45591;1,75349;0,04275;4,15692;37,843608;41,76027588;46,94621343;11,29351069
1770;26,24433;42,83325;10,61722;4,78633;1,11974;2,44082;1,84611;0,03767;4,03432;38,0542785;41,58721719;46,80986583;11,60291698
6130;21,65253;44,72427;11,90665;4,55254;0,90116;2,65693;2,07347;0,04919;3,75624;31,3961685;35,66648521;50,80739436;13,52612043
1910;39,73763;34,36068;8,41538;4,68669;0,70321;2,24539;1,84833;0,0447;4,08308;57,6195635;57,39250526;34,22527676;8,382217976
7290;20,8271;46,16965;11,67773;4,55109;0,9579;2,66679;2,07489;0,04989;3,95365;30,199295;34,29918847;52,43769853;13,263113
6200;19,06052;47,67531;12,87039;4,66195;0,88615;2,47239;1,86305;0,04529;3,70426;27,637754;31,34120149;54,06378163;14,59501688
3430;31,89647;37,65979;8,29817;4,72707;0,6239;2,52836;1,89015;0,04139;4,53833;46,2498815;50,15829538;40,84228563;8,999418992
5980;40,49573;34,5215;7,6434;4,38949;0,56137;2,25831;1,82943;0,052;4,51651;58,7188085;58,20445082;34,21910288;7,5764463
5640;19,57442;47,64597;12,66283;4,57685;0,9261;2,52514;1,94069;0,0485;3,76266;28,382909;32,00176129;53,72088388;14,27735483
5220;18,89067;47,80997;12,96716;4,3202;0,89876;2,47134;1,85394;0,04589;3,687;27,3914715;31,06714979;54,22561908;14,70723112
3160;40,9487;34,29895;7,5096;4,53947;0,5833;2,25497;1,83864;0,05186;4,56735;59,375615;58,68073824;33,89754711;7,421714653
7340;27,82675;40,74277;9,92371;4,1457;0,66859;2,42618;1,75375;0,04568;4,1056;40,3487875;44,33188915;44,76476433;10,90334652
5330;30,61754;39,32848;10,01613;4,49333;0,73741;2,37569;1,78001;0,03846;3,92651;44,395433;47,36015856;41,95483461;10,68500683
5540;33,88715;37,5897;8,56025;4,55406;0,64077;2,39377;1,82782;0,04026;4,39119;49,1363675;51,56707572;39,44921053;8,983713743
11810;21,49278;43,07498;15,77697;4,75042;0,73156;2,68968;1,50276;0,05103;2,73024;31,164531;34,62091681;47,85232606;17,52675713
6500;17,70487;45,40484;14,04074;4,4982;0,82835;2,86343;1,69864;0,05361;3,23379;25,6720615;30,16068238;53,3436303;16,49568732
6830;23,87189;43,57311;12,26927;4,19442;0,6221;3,1711;1,46933;0,06947;3,5514;34,6142405;38,26612172;48,17017235;13,56370593
6920;19,7676;44,18451;13,99824;4,63067;0,8634;2,82158;1,61709;0,05267;3,15643;28,66302;33,00450903;50,87698572;16,11850525
7330;21,54007;44,66771;14,01195;4,6319;0,84661;2,93488;1,651;0,04995;3,18783;31,2331015;34,73711738;49,67894352;15,58393911
3100;26,14542;43,57171;10,1642;4,73409;0,83196;2,53859;1,8333;0,06339;4,28678;37,910859;41,36627992;47,54309451;11,09062557
7360;22,0901;43,34094;12,91971;4,57602;0,76761;2,99172;1,52744;0,06215;3,35464;32,030645;36,27837263;49,08857663;14,63305074
7370;19,42497;44,41806;13,17076;4,73546;0,87558;3,04971;1,60232;0,05023;3,37248;28,1662065;32,84496274;51,79645067;15,35858659
6970;25,59279;40,5829;14,36354;4,59307;0,80424;2,68247;1,513;0,05959;2,82541;37,1095455;40,31193116;44,08502041;15,60304843
5640;21,8768;43,25551;13,43523;4,52806;0,75623;2,93131;1,5181;0,05529;3,21956;31,72136;35,87898037;48,92487567;15,19614397
6470;27,58336;43,89426;11,99415;4,5781;0,58063;2,39991;1,57133;0,05187;3,65964;39,995872;41,71264692;45,77836855;12,50898453
4800;23,48036;46,28887;11,50118;4,73477;0,71321;2,41855;1,69641;0,05975;4,02471;34,046522;37,07294519;50,40352551;12,5235293
2900;25,41217;44,1257;11,4943;4,82899;0,88454;2,4255;1,85537;0,06168;3,83892;36,8476465;39,84923148;47,72015042;12,4306181
3130;30,91884;38,48106;12,79339;4,92122;0,87351;2,1901;1,59628;0,05804;3,00789;44,832318;46,6484504;40,03990645;13,31164315
2880;21,38119;43,67476;13,06232;4,40858;0,90664;3,47014;1,87911;0,05875;3,34357;31,0027255;35,33484639;49,77758926;14,88756435
5460;22,79654;47,13931;10,85058;4,71969;0,9602;2,43799;1,54763;0,04712;4,34441;33,054983;36,30625417;51,77590835;11,91783748
3260;22,8775;47,41385;9,87144;4,31302;0,95916;2,42175;1,53929;0,05096;4,80313;33,172375;36,67171267;52,41551393;10,9127734
3000;22,92731;47,42947;10,15508;4,33755;0,94715;2,42923;1,56329;0,05203;4,67052;33,2445995;36,60124496;52,21833548;11,18041956
3670;24,22112;44,16477;12,07451;4,86912;0,91168;2,50351;1,855;0,05152;3,65769;35,120624;38,4420544;48,34152409;13,21642151
3690;27,62337;42,03696;9,24022;4,9532;0,76669;2,48277;1,83159;0,05906;4,54935;40,0538865;43,85570873;46,02701097;10,1172803
3280;33,2135;37,81742;10,29897;5,01397;0,52721;2,35104;1,62133;0,04749;3,67196;48,159575;50,02242772;39,28022949;10,69734279
3730;32,5083;37,23388;10,62154;4,85502;0,64294;2,39241;1,65478;0,05092;3,50551;47,137035;49,6218726;39,19667094;11,18145646
6790;33,29719;35,72503;9,53208;4,56922;0,47883;2,31168;1,51825;0,05547;3,74787;48,2809255;51,61635611;38,19305142;10,19059247
4400;32,73457;37,65381;10,99403;4,99084;0,60941;2,38577;1,70166;0,05068;3,42493;47,4651265;49,3847274;39,17661828;11,43865433
4160;24,01106;46,38226;12,51663;4,84397;0,59224;2,23959;1,71195;0,05054;3,70565;34,816037;37,15100477;49,49292656;13,35606867
4190;29,25661;39,05917;11,01181;5,06093;0,62101;2,35747;1,68145;0,04332;3,54703;42,4220845;45,86515187;42,22929601;11,90555212
3670;35,32479;37,78658;8,99173;4,50542;0,72078;2,30194;1,64276;0,05162;4,20237;51,2209455;52,26666799;38,55802762;9,175304398
2330;35,40053;37,52493;9,07628;4,56232;0,69404;2,29225;1,63391;0,05574;4,13439;51,3307685;52,4147161;38,31734085;9,267943055
3220;23,68213;46,47842;11,97344;4,66137;0,67009;2,30634;1,68022;0,05107;3,88179;34,3390885;37,0069377;50,08938992;12,90367239
5100;30,1166;39,5292;10,7363;4,13784;0,41086;2,44385;1,66234;0,05701;3,68183;43,66907;46,48881663;42,08163193;11,42955144
6200;32,60318;38,11027;11,32278;4,43478;0,53632;2,29412;1,59028;0,05262;3,3658;47,274611;48,88403929;39,40770525;11,70825546
3290;34,30702;39,27449;8,46151;4,5764;0,69855;2,21322;1,61444;0,05832;4,64154;49,745179;51,03054714;40,28930549;8,680147375
1300;29,10404;41,24603;10,95653;4,57653;0,68356;3,18133;1,66221;0,07259;3,76451;42,200858;44,70268015;43,69124643;11,60607342
3020;28,83217;40,55736;13,34301;4,09746;0,4462;2,35702;1,67821;0,05779;3,0396;41,8066465;43,68190341;42,37657957;13,94151703
6090;24,80944;44,19725;10,93574;4,3382;0,73062;2,58845;1,61658;0,05347;4,04154;35,973688;39,4852373;48,51153721;12,00322549
6370;29,78933;40,3893;13,23731;4,10919;0,51512;2,31501;1,71432;0,0567;3,05117;43,1945285;44,61270459;41,71537396;13,67192145
2610;28,60637;42,08244;10,86288;4,04071;0,48212;2,35632;1,68447;0,05255;3,87397;41,4792365;43,92844196;44,56726254;11,5042955
6850;28,63731;42,34468;10,94664;4,10158;0,45985;2,36878;1,71851;0,05507;3,86828;41,5240995;43,79466939;44,66011987;11,54521074
1890;33,55732;37,40278;8,29848;4,34557;0,82675;2,76988;1,58192;0,06818;4,50718;48,658114;51,56680459;39,63864788;8,794547535
3300;32,89759;35,86893;7,26359;4,25153;0,77608;2,74452;1,42588;0,04551;4,93818;47,7015055;52,51501873;39,48842937;7,996551909
5200;26,4922;42,87624;10,29291;4,48247;1,08543;2,58775;1,66283;0,05745;4,16561;38,41369;41,94420046;46,81689277;11,23890676
5880;26,49528;41,83823;9,7563;4,11787;1,02352;2,58123;1,63582;0,0604;4,28833;38,418156;42,6808239;46,48037056;10,83880554
2220;25,10714;42,64435;12,54883;4,52073;0,90516;3,25395;1,57995;0,05991;3,39827;36,405353;39,74447167;46,55571285;13,69981548
6710;23,63823;45,24453;11,11097;4,23512;0,82803;2,495;1,64708;0,05477;4,07206;34,2754335;37,81869189;49,92173009;12,25957802
6800;23,64482;39,77405;13,35099;5,17428;0,82194;2,73454;1,51855;0,0481;2,97911;34,284989;39,22317541;45,50284499;15,2739796
6770;26,43916;42,7859;10,24856;4,76768;1,08129;2,59207;1,65162;0,05732;4,17482;38,336782;41,95716416;46,82644021;11,21639564
6470;22,20616;46,19472;11,81048;4,3346;0,49494;2,56049;1,62739;0,05288;3,91133;32,198932;35,69562867;51,21131258;13,09305875
5990;29,00636;40,83489;9,73549;4,85705;0,98534;2,6668;1,62923;0,06053;4,19444;42,059222;45,40581098;44,08406073;10,51012828
5920;22,37532;45,404;11,19546;4,49661;0,59015;2,54996;1,54726;0,04991;4,05557;32,444214;36,43629305;50,99070822;12,57299873
5400;22,10065;46,45245;11,87364;4,2609;0,44795;2,5667;1,63389;0,04823;3,91223;32,0459425;35,46002188;51,40135583;13,13862228
5970;24,16773;44,95059;11,18556;4,39992;0,70216;2,60631;1,65789;0,04972;4,01863;35,0432085;38,43326941;49,2990856;12,26764498
4520;24,6721;45,04803;11,16552;4,3633;0,64529;3,08442;1,7025;0,06127;4,03457;35,774545;38,8904075;48,97158703;12,13800547
2530;20,95522;49,09392;12,00214;4,53269;0,91576;2,8979;1,46886;0,05177;4,09043;30,385069;33,21457587;53,6656254;13,11979873
2130;29,05377;39,12718;12,4645;4,88665;0,95543;3,21603;1,64669;0,06133;3,13909;42,1279665;44,95105143;41,74917583;13,29977274
5270;28,50447;39,78833;10,25598;5,0267;0,97006;3,38273;1,65865;0,0526;3,87952;41,3314815;45,23241968;43,54362282;11,2239575
5460;24,00952;43,39063;11,59359;4,85006;0,96174;2,60012;1,643;0,04391;3,74264;34,813804;38,76900899;48,32025034;12,91074066
6990;24,03204;42,0954;12,40949;4,8556;0,80438;2,59554;1,5833;0,05263;3,39219;34,846458;38,99936462;47,11221592;13,88841946
6590;23,24693;44,45436;11,9447;4,37381;0,84016;2,58752;1,64798;0,05338;3,72168;33,7080485;37,40886714;49,33502;13,25611286
7010;22,89324;44,42886;12,17799;4,56504;0,87602;2,56822;1,64148;0,04487;3,64829;33,195198;36,9648563;49,47421689;13,56092681
4840;24,39266;42,43053;12,316;4,52964;0,72947;2,64738;1,54936;0,05515;3,44515;35,369357;39,24874756;47,08440588;13,66684656
5470;22,46063;45,54738;12,28166;4,1081;0,80183;2,56406;1,65702;0,05186;3,70857;32,5679135;36,02766713;50,38596793;13,58636494
5450;24,02833;44,22992;11,99765;4,79509;0,95114;2,59209;1,68353;0,04442;3,68655;34,8410785;38,25803839;48,56766926;13,17429236
5450;24,20658;42,75497;11,54022;4,62366;0,80862;2,63745;1,61425;0,05101;3,70487;35,099541;39,26354563;47,82717004;12,90928433
6580;23,4646;44,46417;11,99982;4,76554;0,87525;2,59335;1,65104;0,0487;3,7054;34,02367;37,60034241;49,13837975;13,26127784
5410;23,44633;44,0635;11,82383;4,61845;0,85516;2,57442;1,62005;0,04587;3,72667;33,9971785;37,82317895;49,02235183;13,15446922
5540;23,79121;44,02989;11,71716;4,56639;0,89061;2,58449;1,62566;0,0443;3,75773;34,4972545;38,22651711;48,78966074;12,98382215
6450;24,07222;43,45393;11,41515;4,3991;0,8;2,61544;1,63957;0,04823;3,80669;34,904719;38,88074181;48,40379987;12,71545833
4610;23,67194;44,3287;11,6374;4,26421;0,85462;2,58894;1,67873;0,04817;3,80916;34,324313;38,01545686;49,0956886;12,88885455
3820;23,30966;46,24973;12,55385;4,96562;0,96979;2,51843;1,7323;0,05689;3,68411;33,799007;36,49898787;49,94431743;13,5566947
5280;23,57954;44,05343;11,63683;4,37989;0,84443;2,58658;1,62597;0,05045;3,78569;34,190333;38,03972789;49,01328366;12,94698846
4780;29,26843;42,00946;10,80478;4,70522;0,57419;2,45552;1,66215;0,0484;3,88805;42,4392235;44,55399514;44,10281627;11,34318859
3920;29,16438;42,12891;11,12586;4,8035;0,60301;2,45017;1,69212;0,04822;3,78657;42,288351;44,26101069;44,09413211;11,64485719
6920;27,50105;42,99046;10,71278;4,64624;0,45106;2,57422;1,63373;0,04581;4,01301;39,8765225;42,61233565;45,93991142;11,44775293
4360;29,23031;42,18164;10,76015;4,92768;0,56942;2,4428;1,68634;0,05215;3,92017;42,3839495;44,46222995;44,25000028;11,28776976
6450;27,4361;43,13871;11,00436;4,59409;0,49277;2,57614;1,66195;0,04091;3,92015;39,782345;42,35525071;45,92868714;11,71606215
1520;34,50681;36,7865;9,5425;4,70253;0,83471;2,20321;1,51635;0,06025;3,85502;50,0348745;51,92285466;38,17457547;9,902569868
1550;38,34556;34,64165;8,5408;4,80113;0,89179;2,06428;1,43338;0,05875;4,05602;55,601062;56,28577166;35,06825107;8,645977276
5270;29,87763;39,45019;9,93752;5,28977;0,62612;2,35066;1,45823;0,04729;3,96982;43,3225635;46,72897821;42,55212342;10,71889838
